Repository: sgmrawli/MLforComplexity

This work is for the prediction of total information content of crystal structure CIFs, using the ICSD.

The project is separated into 4 sections:
0. Fetching the CIFs
1. Calculating the data
2. Investigating the data
3. Extra Trees ML model for predicting complexity

Notes:
1. ICSDClient (https://github.com/lrcfmd/ICSDClient) is required for use in section 0.
2. ICSD API access is required to make use of ICSDClient, only base level access is needed as code to refresh access is used here.
3. crystIT (https://github.com/GKieslich/crystIT) is required for section 1 (Information Theory.py)

Fetching the cifs from scratch takes a very long time on a standard PC, the cifs directory here includes the cifs used at the time of uploading. 
The code was created to check for existing cifs 1 by 1, instead of downloading multiple at once which is also possible using ICSDClient

ICSD Access is required for the use of this code, alongside ICSDClient (https://github.com/lrcfmd/ICSDClient)
There should not be a problem with timing out with this code, as each cif is downloaded one by one and a refresher statement is included.

File: 0. Fetching and Rewriting CIFs/cifs/icsd_000001.cif
#(C) 2022 by FIZ Karlsruhe - Leibniz Institute for Information Infrastructure.  All rights reserved.
data_1-ICSD
_database_code_ICSD 1
_audit_creation_date 1986-07-25
_audit_update_record 2019-08-01
_chemical_name_common 'Dichromium(III) undecaoxo-tetratellurate(IV)'
_chemical_formula_structural 'Cr2 Te4 O11'
_chemical_formula_sum 'Cr2 O11 Te4'
_exptl_crystal_density_diffrn 5.17
_citation_title 'Cr2 Te4 O11: une structure a anions complexes (Cr2 O10)(14-)'
loop_
_citation_id
_citation_journal_full
_citation_year
_citation_journal_volume
_citation_page_first
_citation_page_last
_citation_journal_id_ASTM
primary

;
Acta Crystallographica, Section B: Structural Crystallography and Crystal
Chemistry
; 1976 32 175 180 ACBCAR
loop_
_citation_author_citation_id
_citation_author_name
primary 'Meunier, G.'
primary 'Frit, B.'
primary 'Galy, J.'
_cell_length_a 7.016(3)
_cell_length_b 7.545(3)
_cell_length_c 9.728(3)
_cell_angle_alpha 90.
_cell_angle_beta 99.69(5)
_cell_angle_gamma 90.
_cell_volume 507.61
_cell_formula_units_Z 2
_space_group_name_H-M_alt 'P 1 21/c 1'
_space_group_IT_number 14
loop_
_space_group_symop_id
_space_group_symop_operation_xyz
1 'x, -y+1/2, z+1/2'
2 '-x, -y, -z'
3 '-x, y+1/2, -z+1/2'
4 'x, y, z'
loop_
_atom_type_symbol
_atom_type_oxidation_number
Te4+ 4
Cr3+ 3
O2- -2
loop_
_atom_site_label
_atom_site_type_symbol
_atom_site_symmetry_multiplicity
_atom_site_Wyckoff_symbol
_atom_site_fract_x
_atom_site_fract_y
_atom_site_fract_z
_atom_site_B_iso_or_equiv
_atom_site_occupancy
Te1 Te4+ 4 e 0.1397(1) 0.8599(1) 0.1762(1) . 1.
Te2 Te4+ 4 e 0.6723(1) 0.8618(2) 0.4158(1) . 1.
Cr1 Cr3+ 4 e 0.3192(3) 0.5019(3) 0.3842(2) . 1.
O1 O2- 4 e 0.158(1) 0.649(1) 0.4866(7) . 1.
O2 O2- 4 e 0.563(1) 0.641(2) 0.4517(8) . 1.
O3 O2- 4 e 0.468(1) 0.375(1) 0.2623(8) . 1.
O4 O2- 4 e 0.127(1) 0.314(1) 0.3429(9) . 1.
O5 O2- 4 e 0.205(1) 0.644(1) 0.2121(7) . 1.
O6 O2- 2 d 0.5 0 0.5 . 1.
loop_
_atom_site_aniso_label
_atom_site_aniso_type_symbol
_atom_site_aniso_beta_11
_atom_site_aniso_beta_22
_atom_site_aniso_beta_33
_atom_site_aniso_beta_12
_atom_site_aniso_beta_13
_atom_site_aniso_beta_23
Te1 Te4+ 0.0026 0.0021 0.0019 0.0001 0 0.0002
Te2 Te4+ 0.0092 0.0046 0.0018 0.0034 -.0015 -.001
Cr1 Cr3+ 0.0018 0.0022 0.0007 0.0003 0 -.0002
O1 O2- 0.0049 0.0037 0.0016 0.0019 0.0013 0.0005
O2 O2- 0.0059 0.0057 0.0015 0.0031 0.0006 0.0008
O3 O2- 0.0025 0.0052 0.0015 0.0002 0 -.0009
O4 O2- 0.0003 0.0029 0.0029 -.0007 -.0011 -.0011
O5 O2- 0.0059 0.0033 0.0004 0.0016 0.0009 0.0016
O6 O2- 0.0251 0.0121 0.0087 0.0081 -.0003 0.0003
#End of TTdata_1-ICSD

File: 0. Fetching and Rewriting CIFs/cifs/icsd_000002.cif
#(C) 2022 by FIZ Karlsruhe - Leibniz Institute for Information Infrastructure.  All rights reserved.
data_2-ICSD
_database_code_ICSD 2
_audit_creation_date 2002-04-01
_chemical_name_common 'Manganese cobalt silicate (1.07/0.93/1)'
_chemical_formula_structural '(Mn1.07 Co.93) (Si O4)'
_chemical_formula_sum 'Co0.93 Mn1.07 O4 Si1'
_chemical_name_structure_type Olivine#Mg2SiO4
_chemical_name_mineral Olivine-(Mn,Co)
_exptl_crystal_density_diffrn 4.4
_diffrn_ambient_temperature 20.
_citation_title
'Strukturelle und magnetische Untersuchungen an (Mn,Co)-Olivin-Mischkristallen'
loop_
_citation_id
_citation_journal_full
_citation_year
_citation_journal_volume
_citation_page_first
_citation_page_last
_citation_journal_id_ASTM
primary 'Zeitschrift fuer Kristallographie' 1988 182 261 263 ZEKRDZ
loop_
_citation_author_citation_id
_citation_author_name
primary 'Untersteller, E.'
primary 'Treutmann, W.'
primary 'Hellner, E.'
primary 'Schweiss, P.'
primary 'Heger, G.'
primary 'Hosoya, S.'
_cell_length_a 10.51(1)
_cell_length_b 6.129(6)
_cell_length_c 4.823(5)
_cell_angle_alpha 90.
_cell_angle_beta 90.
_cell_angle_gamma 90.
_cell_volume 310.68
_cell_formula_units_Z 4
_space_group_name_H-M_alt 'P n m a'
_space_group_IT_number 62
loop_
_space_group_symop_id
_space_group_symop_operation_xyz
1 'x+1/2, y, -z+1/2'
2 'x, -y+1/2, z'
3 '-x+1/2, y+1/2, z+1/2'
4 '-x, -y, -z'
5 '-x+1/2, -y, z+1/2'
6 '-x, y+1/2, -z'
7 'x+1/2, -y+1/2, -z+1/2'
8 'x, y, z'
loop_
_atom_type_symbol
_atom_type_oxidation_number
Mn2+ 2
Co2+ 2
Mn2+ 2
Co2+ 2
Si4+ 4
O2- -2
loop_
_atom_site_label
_atom_site_type_symbol
_atom_site_symmetry_multiplicity
_atom_site_Wyckoff_symbol
_atom_site_fract_x
_atom_site_fract_y
_atom_site_fract_z
_atom_site_B_iso_or_equiv
_atom_site_occupancy
Mn1 Mn2+ 4 a 0 0 0 . 0.227(2)
Co1 Co2+ 4 a 0 0 0 . 0.773
Mn2 Mn2+ 4 c 0.2210(2) 0.25 0.5133(6) . 0.839(2)
Co2 Co2+ 4 c 0.2210(2) 0.25 0.5133(6) . 0.161
Si1 Si4+ 4 c 0.4072(2) 0.25 0.0746(4) . 1.
O1 O2- 4 c 0.4109(1) 0.25 0.7383(3) . 1.
O2 O2- 4 c 0.0504(1) 0.25 0.2787(3) . 1.
O3 O2- 8 d 0.3390(1) 0.4630(1) 0.2176(2) . 1.
loop_
_atom_site_aniso_label
_atom_site_aniso_type_symbol
_atom_site_aniso_U_11
_atom_site_aniso_U_22
_atom_site_aniso_U_33
_atom_site_aniso_U_12
_atom_site_aniso_U_13
_atom_site_aniso_U_23
Mn1 Mn2+ 0.0043(19) -.0002(19) 0.0017(19) 0.0047(16) 0.0004(17) 0.0010(17)
Co1 Co2+ 0.0043(19) -.0002(19) 0.0017(19) 0.0047(16) 0.0004(17) 0.0010(17)
Mn2 Mn2+ 0.0005(7) 0.0026(8) 0.0041(9) 0 0.0003(7) 0
Co2 Co2+ 0.0005(7) 0.0026(8) 0.0041(9) 0 0.0003(7) 0
Si1 Si4+ 0.0020(5) 0.0026(5) 0.0031(6) 0 0.0001(5) 0
O1 O2- 0.0048(3) 0.0045(3) 0.0011(5) 0 -.0003(4) 0
O2 O2- 0.0036(3) 0.0038(4) 0.0038(5) 0 -.0003(4) 0
O3 O2- 0.0039(2) 0.0038(2) 0.0040(3) 0.0012(2) -.0001(3) -.0004(3)
#End of TTdata_2-ICSD

File: 0. Fetching and Rewriting CIFs/cifs/icsd_000004.cif
#(C) 2022 by FIZ Karlsruhe - Leibniz Institute for Information Infrastructure.  All rights reserved.
data_4-ICSD
_database_code_ICSD 4
_audit_creation_date 1980-01-01
_audit_update_record 2015-02-01
_chemical_name_common 'Cerium fluoride'
_chemical_formula_structural 'Ce F3'
_chemical_formula_sum 'Ce1 F3'
_chemical_name_structure_type Fluocerite#LaF3(P3-c1)
_chemical_name_mineral Fluocerite-(Ce)
_exptl_crystal_density_diffrn 6.12
_citation_title
'A powder neutron diffraction of lanthanum and cerium trifluorides'
loop_
_citation_id
_citation_journal_full
_citation_year
_citation_journal_volume
_citation_page_first
_citation_page_last
_citation_journal_id_ASTM
primary

;
Acta Crystallographica, Section B: Structural Crystallography and Crystal
Chemistry
; 1976 32 94 97 ACBCAR
loop_
_citation_author_citation_id
_citation_author_name
primary 'Cheetham, A.K.'
primary 'Fender, B.E.F.'
primary 'Fuess, H.'
primary 'Wright, A.F.'
_cell_length_a 7.131(1)
_cell_length_b 7.131(1)
_cell_length_c 7.286(1)
_cell_angle_alpha 90.
_cell_angle_beta 90.
_cell_angle_gamma 120.
_cell_volume 320.86
_cell_formula_units_Z 6
_space_group_name_H-M_alt 'P -3 c 1'
_space_group_IT_number 165
loop_
_space_group_symop_id
_space_group_symop_operation_xyz
1 'x-y, -y, -z+1/2'
2 '-x, -x+y, -z+1/2'
3 'y, x, -z+1/2'
4 'x-y, x, -z'
5 'y, -x+y, -z'
6 '-x, -y, -z'
7 '-x+y, y, z+1/2'
8 'x, x-y, z+1/2'
9 '-y, -x, z+1/2'
10 '-x+y, -x, z'
11 '-y, x-y, z'
12 'x, y, z'
loop_
_atom_type_symbol
_atom_type_oxidation_number
Ce3+ 3
F1- -1
loop_
_atom_site_label
_atom_site_type_symbol
_atom_site_symmetry_multiplicity
_atom_site_Wyckoff_symbol
_atom_site_fract_x
_atom_site_fract_y
_atom_site_fract_z
_atom_site_B_iso_or_equiv
_atom_site_occupancy
Ce1 Ce3+ 6 f 0.6607(7) 0 0.25 0.29(5) 1.
F1 F1- 12 g 0.3659(3) 0.0540(2) 0.0824(4) 1.17(3) 1.
F2 F1- 4 d 0.3333 0.6666 0.1871(5) 1.01(6) 1.
F3 F1- 2 a 0 0 0.25 1.60(15) 1.
#End of TTdata_4-ICSD

File: 0. Fetching and Rewriting CIFs/cifs/icsd_000005.cif
#(C) 2022 by FIZ Karlsruhe - Leibniz Institute for Information Infrastructure.  All rights reserved.
data_5-ICSD
_database_code_ICSD 5
_audit_creation_date 1980-01-01
_audit_update_record 2011-08-01
_chemical_name_common 'Sodium dihydrogenphosphate(V) hydrate'
_chemical_formula_structural 'Na (H2 P O4) (H2 O)'
_chemical_formula_sum 'H4 Na1 O5 P1'
_exptl_crystal_density_diffrn 2.06
_citation_title

;
Hydrogen bonding in the cristalline state. Structure of Na H2 P O4 * (H2 O)
(orthorhombic phase), and crystal chemistry of the Na H2 P O4 * n(H2 O) series
;
loop_
_citation_id
_citation_journal_full
_citation_year
_citation_journal_volume
_citation_page_first
_citation_page_last
_citation_journal_id_ASTM
primary

;
Acta Crystallographica, Section B: Structural Crystallography and Crystal
Chemistry
; 1976 32 359 363 ACBCAR
loop_
_citation_author_citation_id
_citation_author_name
primary 'Catti, M.'
primary 'Ferraris, G.'
_cell_length_a 7.616(5)
_cell_length_b 7.899(3)
_cell_length_c 7.382(2)
_cell_angle_alpha 90.
_cell_angle_beta 90.
_cell_angle_gamma 90.
_cell_volume 444.09
_cell_formula_units_Z 4
_space_group_name_H-M_alt 'P n a 21'
_space_group_IT_number 33
loop_
_space_group_symop_id
_space_group_symop_operation_xyz
1 'x+1/2, -y+1/2, z'
2 '-x+1/2, y+1/2, z+1/2'
3 '-x, -y, z+1/2'
4 'x, y, z'
loop_
_atom_type_symbol
_atom_type_oxidation_number
P5+ 5
Na1+ 1
O2- -2
H1+ 1
loop_
_atom_site_label
_atom_site_type_symbol
_atom_site_symmetry_multiplicity
_atom_site_Wyckoff_symbol
_atom_site_fract_x
_atom_site_fract_y
_atom_site_fract_z
_atom_site_B_iso_or_equiv
_atom_site_occupancy
P1 P5+ 4 a 0.1262(1) 0.3732(1) 0.25 . 1.
Na1 Na1+ 4 a -.0007(3) -.0179(2) 0.4857(3) . 1.
O1 O2- 4 a 0.2817(3) 0.4887(3) 0.2389(5) . 1.
O2 O2- 4 a -.0373(3) 0.4497(3) 0.3346(5) . 1.
O3 O2- 4 a 0.1662(3) 0.2070(3) 0.3602(4) . 1.
O4 O2- 4 a 0.0744(4) 0.3009(3) 0.0580(4) . 1.
O5 O2- 4 a 0.1630(4) 0.8492(4) 0.2129(5) . 1.
H1 H1+ 4 a 0.255 0.17 0.32 4. 1.
H2 H1+ 4 a 0.05 0.365 -.04 4. 1.
H3 H1+ 4 a 0.185 0.75 0.21 4. 1.
H4 H1+ 4 a 0.27 0.88 0.23 4. 1.
loop_
_atom_site_aniso_label
_atom_site_aniso_type_symbol
_atom_site_aniso_B_11
_atom_site_aniso_B_22
_atom_site_aniso_B_33
_atom_site_aniso_B_12
_atom_site_aniso_B_13
_atom_site_aniso_B_23
P1 P5+ 0.78(2) 0.80(2) 1.10(3) -.04(2) 0.06(3) -.01(3)
Na1 Na1+ 1.69(5) 1.48(5) 1.76(6) -.15(5) 0.05(5) 0.23(5)
O1 O2- 1.20(8) 1.40(8) 2.12(10) -.53(7) -.06(11) 0.02(10)
O2 O2- 1.14(9) 1.57(9) 2.44(12) 0.15(7) 0.17(9) -.64(10)
O3 O2- 1.31(8) 1.49(10) 2.06(11) 0.07(7) 0.08(9) 0.60(9)
O4 O2- 2.48(11) 1.35(9) 1.30(9) -.33(9) -.24(9) -.13(8)
O5 O2- 2.04(11) 1.86(10) 2.58(15) 0.14(8) -.16(10) -.26(10)
#End of TTdata_5-ICSD

File: 0. Fetching and Rewriting CIFs/cifs/icsd_000006.cif
#(C) 2022 by FIZ Karlsruhe - Leibniz Institute for Information Infrastructure.  All rights reserved.
data_6-ICSD
_database_code_ICSD 6
_audit_creation_date 1980-01-01
_audit_update_record 2008-08-01
_chemical_name_common 'Dialuminium dihydroxide tellurate(IV) sulfate(VI)'
_chemical_formula_structural 'Al2 (O H)2 (Te O3) (S O4)'
_chemical_formula_sum 'H2 Al2 O9 S1 Te1'
_exptl_crystal_density_diffrn 3.66
_citation_title 'Crystal structure of Al2 (O H)2 Te O3 S O4'
loop_
_citation_id
_citation_journal_full
_citation_year
_citation_journal_volume
_citation_page_first
_citation_page_last
_citation_journal_id_ASTM
primary

;
Acta Crystallographica, Section B: Structural Crystallography and Crystal
Chemistry
; 1976 32 407 411 ACBCAR
loop_
_citation_author_citation_id
_citation_author_name
primary 'Johansson, G.B.'
primary 'Lindqvist, O.'
_cell_length_a 7.013(2)
_cell_length_b 9.539(4)
_cell_length_c 4.880(2)
_cell_angle_alpha 90.
_cell_angle_beta 92.65(3)
_cell_angle_gamma 90.
_cell_volume 326.11
_cell_formula_units_Z 2
_space_group_name_H-M_alt 'P 1 21/m 1'
_space_group_IT_number 11
loop_
_space_group_symop_id
_space_group_symop_operation_xyz
1 'x, -y+1/2, z'
2 '-x, -y, -z'
3 '-x, y+1/2, -z'
4 'x, y, z'
loop_
_atom_type_symbol
_atom_type_oxidation_number
Te4+ 4
Al3+ 3
S6+ 6
O2- -2
H1+ 1
loop_
_atom_site_label
_atom_site_type_symbol
_atom_site_symmetry_multiplicity
_atom_site_Wyckoff_symbol
_atom_site_fract_x
_atom_site_fract_y
_atom_site_fract_z
_atom_site_B_iso_or_equiv
_atom_site_occupancy
Te1 Te4+ 2 e 0.18867(5) 0.25 0.31015(7) . 1.
Al1 Al3+ 4 f 0.0544(2) 0.5752(1) 0.2552(2) . 1.
S1 S6+ 2 e 0.6069(2) 0.25 0.9623(2) . 1.
O1 O2- 2 e -.0067(6) 0.25 0.5801(8) . 1.
O2 O2- 4 f 0.0686(4) 0.3920(3) 0.0887(5) . 1.
O3 O2- 4 f 0.1682(4) 0.4846(3) 0.5657(5) . 1.
O4 O2- 2 e 0.4058(6) 0.25 0.8663(10) . 1.
O5 O2- 2 e 0.6250(7) 0.25 0.2619(10) . 1.
O6 O2- 4 f 0.7031(4) 0.3760(3) 0.8528(7) . 1.
loop_
_atom_site_aniso_label
_atom_site_aniso_type_symbol
_atom_site_aniso_U_11
_atom_site_aniso_U_22
_atom_site_aniso_U_33
_atom_site_aniso_U_12
_atom_site_aniso_U_13
_atom_site_aniso_U_23
Te1 Te4+ 0.00485(18) 0.00479(11) 0.00510(11) 0 0.00034(7) 0
Al1 Al3+ 0.0080(2) 0.0044(5) 0.0066(5) 0.0004(3) 0.0007(3) 0
S1 S6+ 0.0049(5) 0.0092(5) 0.0095(5) 0 0.0009(4) 0
O1 O2- 0.0139(16) 0.0080(16) 0.0037(16) 0 0.0031(11) 0
O2 O2- 0.0109(11) 0.003(1) 0.0062(11) 0.0008(8) -.0014(7) 0.0000(7)
O3 O2- 0.0045(10) 0.0091(11) 0.0085(11) -.0007(9) 0.0003(7) -.0003(10)
O4 O2- 0.0054(17) 0.0168(21) 0.0250(24) 0 -.0018(15) 0
O5 O2- 0.0134(21) 0.0414(31) 0.0107(22) 0 -.0008(15) 0
O6 O2- 0.0106(12) 0.0095(12) 0.0221(16) -.0015(10) 0.0065(10) 0.0001(10)
#End of TTdata_6-ICSD

File: 0. Fetching and Rewriting CIFs/cifs/icsd_000007.cif
#(C) 2022 by FIZ Karlsruhe - Leibniz Institute for Information Infrastructure.  All rights reserved.
data_7-ICSD
_database_code_ICSD 7
_audit_creation_date 1980-01-01
_audit_update_record 2014-08-01
_chemical_name_common 'Lithium dihydrogenphosphate(III)'
_chemical_formula_structural 'Li (H2 P O3)'
_chemical_formula_sum 'H2 Li1 O3 P1'
_chemical_name_structure_type LiH2PO3
_exptl_crystal_density_diffrn 2.03
_citation_title

;
A neutron diffraction refinement of the crystal structure of lithium hydrogen
phosphite, Li H2 P O3
;
loop_
_citation_id
_citation_journal_full
_citation_year
_citation_journal_volume
_citation_page_first
_citation_page_last
_citation_journal_id_ASTM
primary

;
Acta Crystallographica, Section B: Structural Crystallography and Crystal
Chemistry
; 1976 32 412 414 ACBCAR
loop_
_citation_author_citation_id
_citation_author_name
primary 'Johansson, G.B.'
primary 'Lindqvist, O.'
_cell_length_a 5.169(2)
_cell_length_b 11.024(2)
_cell_length_c 5.060(2)
_cell_angle_alpha 90.
_cell_angle_beta 90.
_cell_angle_gamma 90.
_cell_volume 288.33
_cell_formula_units_Z 4
_space_group_name_H-M_alt 'P 21 n b'
_space_group_IT_number 33
loop_
_space_group_symop_id
_space_group_symop_operation_xyz
1 'x, y+1/2, -z+1/2'
2 'x+1/2, -y+1/2, z+1/2'
3 'x+1/2, -y, -z'
4 'x, y, z'
loop_
_atom_type_symbol
_atom_type_oxidation_number
P3+ 3
O2- -2
Li1+ 1
H1+ 1
loop_
_atom_site_label
_atom_site_type_symbol
_atom_site_symmetry_multiplicity
_atom_site_Wyckoff_symbol
_atom_site_fract_x
_atom_site_fract_y
_atom_site_fract_z
_atom_site_B_iso_or_equiv
_atom_site_occupancy
P1 P3+ 4 a 0.245 0.1535(1) 0.1802(3) . 1.
O1 O2- 4 a 0.2044(5) 0.2868(1) 0.2303(38) . 1.
O2 O2- 4 a 0.5443(4) 0.1226(1) 0.1661(38) . 1.
O3 O2- 4 a 0.1234(4) 0.0696(1) 0.3722(3) . 1.
Li1 Li1+ 4 a 0.2617(9) 0.4203(4) -.0126(9) . 1.
H1 H1+ 4 a 0.6577(8) 0.3712(3) 0.4246(7) . 1.
H2 H1+ 4 a 0.1236(6) 0.3405(3) 0.5003(6) . 1.
loop_
_atom_site_aniso_label
_atom_site_aniso_type_symbol
_atom_site_aniso_beta_11
_atom_site_aniso_beta_22
_atom_site_aniso_beta_33
_atom_site_aniso_beta_12
_atom_site_aniso_beta_13
_atom_site_aniso_beta_23
P1 P3+ 0.0109(4) 0.0021(1) 0.0103(5) 0.0000(2) -.0004(4) 0.0008(2)
O1 O2- 0.0195(5) 0.0022(1) 0.0130(5) 0.0007(2) 0.0036(4) 0.0008(2)
O2 O2- 0.0118(5) 0.0038(1) 0.0145(5) 0.0015(2) 0.0021(4) 0.0013(2)
O3 O2- 0.0132(5) 0.0027(1) 0.0187(5) 0.0005(1) 0.0035(4) 0.0023(2)
Li1 Li1+ 0.0174(16) 0.0038(3) 0.0192(14) 0.0001(5) 0.0000(12) -.0007(5)
H1 H1+ 0.0335(13) 0.0068(2) 0.0203(11) -.0002(5) -.0084(11) 0.0009(4)
H2 H1+ 0.0195(9) 0.0056(2) 0.0203(11) -.0007(4) 0.0042(8) 0.0000(4)
#End of TTdata_7-ICSD

File: 0. Fetching and Rewriting CIFs/cifs/icsd_000008.cif
#(C) 2022 by FIZ Karlsruhe - Leibniz Institute for Information Infrastructure.  All rights reserved.
data_8-ICSD
_database_code_ICSD 8
_audit_creation_date 1980-01-01
_audit_update_record 2013-02-01
_chemical_name_common 'Barium trithiotellurate(IV)'
_chemical_formula_structural 'Ba (Te S3)'
_chemical_formula_sum 'Ba1 S3 Te1'
_exptl_crystal_density_diffrn 4.24
_citation_title

;
Structure cristalline d'un thiotellurite de baryum Ba Te S3. Comparaison avec
d'autres groupements Te X3
;
loop_
_citation_id
_citation_journal_full
_citation_year
_citation_journal_volume
_citation_page_first
_citation_page_last
_citation_journal_id_ASTM
primary

;
Acta Crystallographica, Section B: Structural Crystallography and Crystal
Chemistry
; 1976 32 444 448 ACBCAR
loop_
_citation_author_citation_id
_citation_author_name
primary 'Jumas, P.J.'
primary 'Ribes, M.'
primary 'Maurin, M.'
primary 'Philippot, E.'
_cell_length_a 7.490(5)
_cell_length_b 6.898(4)
_cell_length_c 10.942(6)
_cell_angle_alpha 90.
_cell_angle_beta 90.
_cell_angle_gamma 90.
_cell_volume 565.33
_cell_formula_units_Z 4
_space_group_name_H-M_alt 'P n m a'
_space_group_IT_number 62
loop_
_space_group_symop_id
_space_group_symop_operation_xyz
1 'x+1/2, y, -z+1/2'
2 'x, -y+1/2, z'
3 '-x+1/2, y+1/2, z+1/2'
4 '-x, -y, -z'
5 '-x+1/2, -y, z+1/2'
6 '-x, y+1/2, -z'
7 'x+1/2, -y+1/2, -z+1/2'
8 'x, y, z'
loop_
_atom_type_symbol
_atom_type_oxidation_number
Ba2+ 2
Te4+ 4
S2- -2
loop_
_atom_site_label
_atom_site_type_symbol
_atom_site_symmetry_multiplicity
_atom_site_Wyckoff_symbol
_atom_site_fract_x
_atom_site_fract_y
_atom_site_fract_z
_atom_site_B_iso_or_equiv
_atom_site_occupancy
Ba1 Ba2+ 4 c 0.2553(4) 0.25 0.5865(1) . 1.
Te1 Te4+ 4 c 0.5197(3) 0.25 0.2441(4) . 1.
S1 S2- 4 c 0.3706(10) 0.25 0.0548(5) . 1.
S2 S2- 8 d 0.3780(8) 0.5143(11) 0.3408(6) . 1.
loop_
_atom_site_aniso_label
_atom_site_aniso_type_symbol
_atom_site_aniso_U_11
_atom_site_aniso_U_22
_atom_site_aniso_U_33
_atom_site_aniso_U_12
_atom_site_aniso_U_13
_atom_site_aniso_U_23
Ba1 Ba2+ 0.0193(4) 0.0196(9) 0.0154(8) 0 -.006(2) 0
Te1 Te4+ 0.0150(9) 0.0133(8) 0.0160(9) 0 -.001(2) 0
S1 S2- 0.003(3) 0.063(4) 0.012(4) 0 0.004(6) 0
S2 S2- 0.027(7) 0.003(2) 0.016(2) 0.005(5) -.009(5) -.010(4)
#End of TTdata_8-ICSD

File: 0. Fetching and Rewriting CIFs/cifs/icsd_000009.cif
#(C) 2022 by FIZ Karlsruhe - Leibniz Institute for Information Infrastructure.  All rights reserved.
data_9-ICSD
_database_code_ICSD 9
_audit_creation_date 1980-01-01
_audit_update_record 2013-08-01
_chemical_name_common 'Potassium copper phosphate(V) hydrate'
_chemical_formula_structural 'K Cu (P O4) (H2 O)'
_chemical_formula_sum 'H2 Cu1 K1 O5 P1'
_exptl_crystal_density_diffrn 2.99
_citation_title

;
Structure cristalline de l'orthophosphate de cuivre-potassium monohydrate Cu K
P O4 (H2 O)
;
loop_
_citation_id
_citation_journal_full
_citation_year
_citation_journal_volume
_citation_page_first
_citation_page_last
_citation_journal_id_ASTM
primary

;
Acta Crystallographica, Section B: Structural Crystallography and Crystal
Chemistry
; 1976 32 203 205 ACBCAR
loop_
_citation_author_citation_id
_citation_author_name
primary 'Brunel, M.'
primary 'Brunel-Lauegt, M.'
primary 'Tordjman, I.'
_cell_length_a 10.5376(9)
_cell_length_b 6.7830(9)
_cell_length_c 6.7206(9)
_cell_angle_alpha 90.
_cell_angle_beta 93.01(1)
_cell_angle_gamma 90.
_cell_volume 479.7
_cell_formula_units_Z 4
_space_group_name_H-M_alt 'P 1 21/c 1'
_space_group_IT_number 14
loop_
_space_group_symop_id
_space_group_symop_operation_xyz
1 'x, -y+1/2, z+1/2'
2 '-x, -y, -z'
3 '-x, y+1/2, -z+1/2'
4 'x, y, z'
loop_
_atom_type_symbol
_atom_type_oxidation_number
Cu2+ 2
K1+ 1
P5+ 5
O2- -2
H1+ 1
loop_
_atom_site_label
_atom_site_type_symbol
_atom_site_symmetry_multiplicity
_atom_site_Wyckoff_symbol
_atom_site_fract_x
_atom_site_fract_y
_atom_site_fract_z
_atom_site_B_iso_or_equiv
_atom_site_occupancy
Cu1 Cu2+ 4 e -.00692(3) 0.20391(5) 0.22186(5) . 1.
K1 K1+ 4 e 0.31633(8) 0.57615(14) 0.53700(12) . 1.
P1 P5+ 4 e 0.17619(7) 0.46680(11) -.00152(11) . 1.
O1 O2- 4 e 0.3120(2) 0.4661(4) -.0601(2) . 1.
O2 O2- 4 e 0.1617(2) 0.6136(4) 0.1712(3) . 1.
O3 O2- 4 e 0.0846(2) 0.5358(3) -.1826(3) . 1.
O4 O2- 4 e 0.1283(2) 0.2577(3) 0.0478(3) . 1.
O5 O2- 4 e 0.4600(4) 0.3222(6) 0.2810(4) . 1.
H1 H1+ 4 e 0.422(6) 0.348(10) 0.176(8) . 1.
H2 H1+ 4 e 0.413(5) 0.229(7) 0.315(7) . 1.
loop_
_atom_site_aniso_label
_atom_site_aniso_type_symbol
_atom_site_aniso_beta_11
_atom_site_aniso_beta_22
_atom_site_aniso_beta_33
_atom_site_aniso_beta_12
_atom_site_aniso_beta_13
_atom_site_aniso_beta_23
Cu1 Cu2+ 0.00248 0.00421 0.00452 0.00021 0.00032 0.00081
K1 K1+ 0.00497 0.01318 0.00917 0.00198 -.00084 -.00095
P1 P5+ 0.00194 0.00412 0.00419 0.0001 0.00028 -.00007
O1 O2- 0.00189 0.00929 0.00797 0.00063 0.00085 -.00044
O2 O2- 0.00259 0.00745 0.00644 -.00019 0.00027 -.00322
O3 O2- 0.00324 0.0037 0.0056 0.00033 -.00039 0.00011
O4 O2- 0.00342 0.00455 0.00689 0.00007 0.0016 0.00098
O5 O2- 0.00666 0.02108 0.01625 -.00486 -.00336 0.00875
#End of TTdata_9-ICSD

File: 0. Fetching and Rewriting CIFs/cifs/icsd_000010.cif
#(C) 2022 by FIZ Karlsruhe - Leibniz Institute for Information Infrastructure.  All rights reserved.
data_10-ICSD
_database_code_ICSD 10
_audit_creation_date 1980-01-01
_audit_update_record 2012-02-01
_chemical_name_common 'Tristrontium cyclo-triphosphate(V) heptahydrate'
_chemical_formula_structural 'Sr3 (P3 O9)2 (H2 O)7'
_chemical_formula_sum 'H14 O25 P6 Sr3'
_chemical_name_structure_type Sr3(P3O9)2(H2O)7
_exptl_crystal_density_diffrn 2.66
_citation_title

;
Structure cristalline du trimetaphosphate de strontium heptahydrate Sr3 (P3
O9)2 (H2 O)
;
loop_
_citation_id
_citation_journal_full
_citation_year
_citation_journal_volume
_citation_page_first
_citation_page_last
_citation_journal_id_ASTM
primary

;
Acta Crystallographica, Section B: Structural Crystallography and Crystal
Chemistry
; 1976 32 205 208 ACBCAR
loop_
_citation_author_citation_id
_citation_author_name
primary 'Tordjman, I.'
primary 'Durif, A.'
primary 'Guitel, J.C.'
_cell_length_a 16.05(1)
_cell_length_b 12.33(1)
_cell_length_c 10.87(1)
_cell_angle_alpha 90.
_cell_angle_beta 90.
_cell_angle_gamma 90.
_cell_volume 2151.13
_cell_formula_units_Z 4
_space_group_name_H-M_alt 'P n m a'
_space_group_IT_number 62
loop_
_space_group_symop_id
_space_group_symop_operation_xyz
1 'x+1/2, y, -z+1/2'
2 'x, -y+1/2, z'
3 '-x+1/2, y+1/2, z+1/2'
4 '-x, -y, -z'
5 '-x+1/2, -y, z+1/2'
6 '-x, y+1/2, -z'
7 'x+1/2, -y+1/2, -z+1/2'
8 'x, y, z'
loop_
_atom_type_symbol
_atom_type_oxidation_number
Sr2+ 2
P5+ 5
O2- -2
H1+ 1
loop_
_atom_site_label
_atom_site_type_symbol
_atom_site_symmetry_multiplicity
_atom_site_Wyckoff_symbol
_atom_site_fract_x
_atom_site_fract_y
_atom_site_fract_z
_atom_site_B_iso_or_equiv
_atom_site_occupancy
Sr1 Sr2+ 4 c 0.10283(13) 0.25 0.11589(19) . 1.
Sr2 Sr2+ 4 c 0.33160(13) 0.25 -.00255(19) . 1.
Sr3 Sr2+ 4 c 0.50341(13) 0.75 0.25188(21) . 1.
P1 P5+ 8 d 0.28839(24) 0.50401(33) 0.47626(32) . 1.
P2 P5+ 8 d 0.12791(25) 0.49174(34) 0.34669(34) . 1.
P3 P5+ 8 d 0.13707(25) 0.47083(34) 0.61139(35) . 1.
O1 O2- 8 d 0.22833(57) 0.48032(90) 0.36029(85) . 1.
O2 O2- 8 d 0.09812(6) 0.44314(90) 0.47745(86) . 1.
O3 O2- 8 d 0.23319(58) 0.44623(89) 0.58495(85) . 1.
O4 O2- 8 d 0.36425(61) 0.44167(99) 0.45835(98) . 1.
O5 O2- 8 d 0.29244(60) 0.62123(84) 0.49907(87) . 1.
O6 O2- 8 d 0.09913(63) 0.41854(98) 0.24921(93) . 1.
O7 O2- 8 d 0.10522(67) 0.60765(90) 0.34322(91) . 1.
O8 O2- 8 d 0.10769(67) 0.38986(95) 0.70005(95) . 1.
O9 O2- 8 d 0.12508(62) 0.587(10) 0.63498(91) . 1.
O10 O2- 8 d 0.47892(60) 0.62443(90) 0.44941(84) . 1.
O11 O2- 4 c 0.45286(99) 0.25 0.2995(16) . 1.
O12 O2- 4 c -.00142(94) 0.25 0.5006(14) . 1.
O13 O2- 4 c 0.2517(11) 0.25 0.2301(13) . 1.
O14 O2- 4 c 0.2517(11) 0.75 0.2794(11) . 1.
O15 O2- 4 c 0.13004(92) 0.75 0.1060(15) . 1.
loop_
_atom_site_aniso_label
_atom_site_aniso_type_symbol
_atom_site_aniso_beta_11
_atom_site_aniso_beta_22
_atom_site_aniso_beta_33
_atom_site_aniso_beta_12
_atom_site_aniso_beta_13
_atom_site_aniso_beta_23
Sr1 Sr2+ 0.00157(8) 0.00222(13) 0.00271(16) 0 -.00006(10) 0
Sr2 Sr2+ 0.00194(8) 0.00172(12) 0.00274(16) 0 0.00021(11) 0
Sr3 Sr2+ 0.00164(7) 0.00253(12) 0.00210(13) 0 -.0001(1) 0
P1 P5+ 0.00101(15) 0.00163(26) 0.0013(3) 0.00006(16) 0.00010(7) -.00012(24)
P2 P5+ 0.00132(17) 0.00145(27) 0.00124(27) 0.00001(17) -.00020(17) -.00032(23)
P3 P5+ 0.00178(16) 0.00133(25) 0.00135(27) -.00005(17) -.00031(19) 0.00011(25)
O1 O2- 0.00147(45) 0.00229(79) 0.00207(80) -.00022(45) 0.00052(45) 0.00091(66)
O2 O2- 0.00126(42) 0.00292(80) 0.00157(81) -.00033(47) 0.00067(50) 0.00033(67)
O3 O2- 0.00154(43) 0.00166(74) 0.00234(90) 0.00024(45) 0.00035(48) 0.00052(65)
O4 O2- 0.00153(44) 0.00259(88) 0.0043(11) 0.00094(51) -.00106(55) 0.00022(78)
O5 O2- 0.00207(43) 0.00220(74) 0.00096(81) 0.00071(46) 0.00021(50) 0.00018(69)
O6 O2- 0.00294(49) 0.00294(83) 0.00176(76) -.00104(53) -.00004(68) -.00068(77)
O7 O2- 0.00244(47) 0.00130(72) 0.00237(83) -.00009(54) -.00104(56) 0.00024(63)
O8 O2- 0.00208(46) 0.00306(8) 0.00222(83) -.00028(54) 0.00049(54) 0.00158(73)
O9 O2- 0.00176(47) 0.00353(87) 0.00230(94) 0.00022(51) 0.00049(53) 0.00063(72)
O10 O2- 0.00171(45) 0.00247(89) 0.00144(86) 0.00073(46) 0.00066(48) 0.00052(66)
O11 O2- 0.00154(72) 0.0046(15) 0.0053(16) 0 -.00084(87) 0
O12 O2- 0.00197(60) 0.0022(10) 0.0025(12) 0 -.0009(8) 0
O13 O2- 0.00264(71) 0.0045(15) 0.0029(15) 0 -.00035(98) 0
O14 O2- 0.00372(77) 0.00055(94) 0.0010(11) 0 -.00054(87) 0
O15 O2- 0.00185(63) 0.00085(95) 0.0047(15) 0 0.00097(87) 0
#End of TTdata_10-ICSD

File: 0. Fetching and Rewriting CIFs/cifs/icsd_000011.cif
#(C) 2022 by FIZ Karlsruhe - Leibniz Institute for Information Infrastructure.  All rights reserved.
data_11-ICSD
_database_code_ICSD 11
_audit_creation_date 1980-01-01
_audit_update_record 2007-08-01
_chemical_name_common 'Calcium dinitrate(V) trihydrate'
_chemical_formula_structural 'Ca (N O3)2 (H2 O)3'
_chemical_formula_sum 'H6 Ca1 N2 O9'
_exptl_crystal_density_diffrn 1.9
_citation_title 'Structure cristalline du nitrate de calcium trihydrate'
loop_
_citation_id
_citation_journal_full
_citation_year
_citation_journal_volume
_citation_page_first
_citation_page_last
_citation_journal_id_ASTM
primary

;
Acta Crystallographica, Section B: Structural Crystallography and Crystal
Chemistry
; 1976 32 235 238 ACBCAR
loop_
_citation_author_citation_id
_citation_author_name
primary 'Leclaire, A.'
_cell_length_a 12.250(7)
_cell_length_b 20.3590(90)
_cell_length_c 13.517(7)
_cell_angle_alpha 90.
_cell_angle_beta 114.89(8)
_cell_angle_gamma 90.
_cell_volume 3057.99
_cell_formula_units_Z 16
_space_group_name_H-M_alt 'P 1 21/n 1'
_space_group_IT_number 14
loop_
_space_group_symop_id
_space_group_symop_operation_xyz
1 '-x+1/2, y+1/2, -z+1/2'
2 '-x, -y, -z'
3 'x+1/2, -y+1/2, z+1/2'
4 'x, y, z'
loop_
_atom_type_symbol
_atom_type_oxidation_number
Ca2+ 2
N5+ 5
O2- -2
H1+ 1
loop_
_atom_site_label
_atom_site_type_symbol
_atom_site_symmetry_multiplicity
_atom_site_Wyckoff_symbol
_atom_site_fract_x
_atom_site_fract_y
_atom_site_fract_z
_atom_site_B_iso_or_equiv
_atom_site_occupancy
Ca1 Ca2+ 4 e 0.05463(9) 0.29617(6) 0.25925(9) . 1.
Ca2 Ca2+ 4 e -.26655(10) 0.15737(6) 0.26957(9) . 1.
Ca3 Ca2+ 4 e -.44214(9) 0.46152(6) 0.26546(9) . 1.
Ca4 Ca2+ 4 e 0.28447(9) 0.09826(6) 0.27136(9) . 1.
N1 N5+ 4 e -.18715(39) 0.08421(25) 0.12189(37) . 1.
N2 N5+ 4 e 0.12874(44) 0.05594(24) 0.37555(40) . 1.
N3 N5+ 4 e 0.06846(40) 0.17600(24) 0.13662(37) . 1.
N4 N5+ 4 e -.01403(44) 0.20077(26) 0.38887(41) . 1.
N5 N5+ 4 e 0.00677(59) 0.40963(34) 0.37029(48) . 1.
N6 N5+ 4 e -.33696(47) 0.24920(27) 0.40132(41) . 1.
N7 N5+ 4 e 0.41041(45) 0.34780(27) 0.15824(31) . 1.
N8 N5+ 4 e 0.47636(46) -.00018(27) 0.37217(41) . 1.
O1 O2- 4 e -.17296(35) 0.06467(21) 0.21574(33) . 1.
O2 O2- 4 e -.14381(38) 0.04997(24) 0.07159(35) . 1.
O3 O2- 4 e -.24236(37) 0.13538(24) 0.08541(35) . 1.
O4 O2- 4 e 0.10765(33) 0.04143(20) 0.27810(29) . 1.
O5 O2- 4 e 0.21351(37) 0.09292(24) 0.42616(32) . 1.
O6 O2- 4 e 0.06099(40) 0.03264(24) 0.41466(36) . 1.
O7 O2- 4 e 0.14650(31) 0.19366(21) 0.23036(30) . 1.
O8 O2- 4 e 0.08792(37) 0.12527(21) 0.09687(31) . 1.
O9 O2- 4 e -.02077(33) 0.21007(23) 0.09175(32) . 1.
O10 O2- 4 e -.07657(33) 0.21048(22) 0.28903(31) . 1.
O11 O2- 4 e 0.08454(39) 0.22889(26) 0.43242(35) . 1.
O12 O2- 4 e -.05247(42) 0.16382(24) 0.43984(37) . 1.
O13 O2- 4 e -.03506(60) 0.35684(30) 0.37632(56) . 1.
O14 O2- 4 e 0.07690(39) 0.41286(23) 0.32419(36) . 1.
O15 O2- 4 e -.02126(97) 0.45823(34) 0.40513(86) . 1.
O16 O2- 4 e -.24933(39) 0.26254(25) 0.38204(38) . 1.
O17 O2- 4 e -.39587(43) 0.19917(26) 0.35700(43) . 1.
O18 O2- 4 e -.36497(49) 0.28417(26) 0.46024(43) . 1.
O19 O2- 4 e 0.37162(39) 0.40466(23) 0.13194(38) . 1.
O20 O2- 4 e -.47876(36) 0.34141(24) 0.21867(37) . 1.
O21 O2- 4 e 0.34270(44) 0.30036(29) 0.12584(35) . 1.
O22 O2- 4 e 0.37044(38) -.01332(22) 0.35794(36) . 1.
O23 O2- 4 e 0.49251(37) 0.05577(24) 0.34184(42) . 1.
O24 O2- 4 e -.05727(44) 0.46079(27) 0.08911(42) . 1.
O25 O2- 4 e 0.11481(37) 0.34434(22) 0.12765(35) . 1.
O26 O2- 4 e 0.26308(39) 0.30549(26) 0.37742(38) . 1.
O27 O2- 4 e -.14213(42) 0.33102(27) 0.13066(45) . 1.
O28 O2- 4 e -.25936(36) 0.07053(23) 0.39578(34) . 1.
O29 O2- 4 e -.44284(36) 0.09746(28) 0.15361(37) . 1.
O30 O2- 4 e -.35377(62) 0.24749(34) 0.14938(42) . 1.
O31 O2- 4 e -.26322(37) 0.41197(25) 0.40571(37) . 1.
O32 O2- 4 e 0.46587(41) 0.43172(27) 0.38475(38) . 1.
O33 O2- 4 e -.33759(46) 0.44598(21) 0.14991(41) . 1.
O34 O2- 4 e 0.35388(40) 0.16405(24) 0.16037(38) . 1.
O35 O2- 4 e 0.26050(48) 0.02044(26) 0.12982(37) . 1.
O36 O2- 4 e 0.39951(39) 0.18105(24) 0.40454(36) . 1.
loop_
_atom_site_aniso_label
_atom_site_aniso_type_symbol
_atom_site_aniso_beta_11
_atom_site_aniso_beta_22
_atom_site_aniso_beta_33
_atom_site_aniso_beta_12
_atom_site_aniso_beta_13
_atom_site_aniso_beta_23
Ca1 Ca2+ 0.00478 0.00197 0.0046 -.00004 0.0027 -.00014
Ca2 Ca2+ 0.00498 0.00202 0.00477 0.00021 0.0029 -.00024
Ca3 Ca2+ 0.00444 0.00188 0.0041 0.00009 0.00211 0.00011
Ca4 Ca2+ 0.00411 0.00169 0.00418 0 0.00197 -.00012
N1 N5+ 0.00448 0.00202 0.00416 -.00023 0.00204 -.00018
N2 N5+ 0.00645 0.00163 0.00496 0.00044 0.00287 0.00008
N3 N5+ 0.00459 0.00185 0.00412 -.00031 0.0025 0.00045
N4 N5+ 0.00577 0.00242 0.00457 0 0.00259 -.00045
N5 N5+ 0.01274 0.00254 0.00769 -.00014 0.00689 -.00066
N6 N5+ 0.008 0.00205 0.00586 0.00015 0.00396 -.00022
N7 N5+ 0.00737 0.00179 0.005 0.0001 0.00242 -.00019
N8 N5+ 0.00611 0.0019 0.00555 0.00021 0.002 -.00017
O1 O2- 0.00705 0.00251 0.00545 0.00083 0.0039 0.00044
O2 O2- 0.00802 0.00319 0.00655 0.00028 0.00467 -.00124
O3 O2- 0.00696 0.00285 0.00582 0.00059 0.00294 0.0009
O4 O2- 0.00601 0.00226 0.00382 -.00073 0.00227 -.00023
O5 O2- 0.00694 0.0027 0.0051 -.00112 0.00177 -.00103
O6 O2- 0.00859 0.00318 0.0072 -.00026 0.00576 0.00022
O7 O2- 0.00397 0.00263 0.00422 0.00024 0.00097 -.0005
O8 O2- 0.0082 0.0019 0.00494 -.00044 0.00309 -.00054
O9 O2- 0.00438 0.00307 0.00513 0.00086 0.00147 0.00078
O10 O2- 0.00528 0.00282 0.00433 -.00026 0.00232 -.0001
O11 O2- 0.00699 0.0038 0.00558 -.0014 0.00264 -.00046
O12 O2- 0.01039 0.00283 0.00694 -.00026 0.00545 0.0009
O13 O2- 0.01758 0.00291 0.01551 -.00185 0.01327 -.0008
O14 O2- 0.00864 0.00283 0.0068 -.00075 0.00462 -.00035
O15 O2- 0.03907 0.00253 0.02495 -.00119 0.0268 -.00218
O16 O2- 0.00753 0.00326 0.00784 -.00113 0.00509 -.00063
O17 O2- 0.00916 0.00275 0.01084 -.001 0.00698 -.00157
O18 O2- 0.01293 0.00314 0.0097 0.00047 0.00792 -.00186
O19 O2- 0.00799 0.00187 0.00829 0.00071 0.00264 -.00003
O20 O2- 0.00553 0.00281 0.00722 0.00111 0.00103 0.00005
O21 O2- 0.00861 0.00222 0.01277 -.00083 0.00406 -.0021
O22 O2- 0.00659 0.00254 0.00703 -.00033 0.00344 0.00007
O23 O2- 0.00592 0.00226 0.01107 0.0001 0.00421 0.00099
O24 O2- 0.00819 0.00303 0.00893 -.00196 0.00125 -.00047
O25 O2- 0.00798 0.00249 0.00682 -.00015 0.00477 0.00015
O26 O2- 0.00643 0.00363 0.00679 -.00019 0.00162 -.00042
O27 O2- 0.00686 0.00317 0.01031 0.00114 0.00217 0.00122
O28 O2- 0.00649 0.00287 0.0066 -.00049 0.0037 0.00018
O29 O2- 0.00597 0.00398 0.00768 -.00082 0.00335 -.00156
O30 O2- 0.01773 0.00501 0.00642 0.00615 0.00446 0.00118
O31 O2- 0.00644 0.00297 0.00734 0.00082 0.00149 0.00051
O32 O2- 0.00882 0.00381 0.00764 0.00005 0.00482 0.00144
O33 O2- 0.01072 0.00344 0.00834 0.00114 0.00662 0.00043
O34 O2- 0.00829 0.00289 0.00902 0.00027 0.00585 0.00076
O35 O2- 0.01214 0.00331 0.0052 0.0019 0.00214 -.00104
O36 O2- 0.00689 0.00292 0.00681 -.00054 0.00245 -.00096
#End of TTdata_11-ICSD

File: 0. Fetching and Rewriting CIFs/cifs/icsd_000012.cif
#(C) 2022 by FIZ Karlsruhe - Leibniz Institute for Information Infrastructure.  All rights reserved.
data_12-ICSD
_database_code_ICSD 12
_audit_creation_date 1980-01-01
_audit_update_record 2012-08-01
_chemical_name_common 'Potassium heptachlorodigallate'
_chemical_formula_structural 'K (Ga2 Cl7)'
_chemical_formula_sum 'Cl7 Ga2 K1'
_chemical_name_structure_type KGa2Cl7
_exptl_crystal_density_diffrn 2.5
_citation_title
'Structure cristalline d' un chlorocomplexe de gallium: K Ga2 Cl7'
loop_
_citation_id
_citation_journal_full
_citation_year
_citation_journal_volume
_citation_page_first
_citation_page_last
_citation_journal_id_ASTM
primary

;
Acta Crystallographica, Section B: Structural Crystallography and Crystal
Chemistry
; 1976 32 247 250 ACBCAR
loop_
_citation_author_citation_id
_citation_author_name
primary 'Mascherpa-Corral, D.'
primary 'Vitse, P.'
primary 'Potier, A.'
primary 'Darriet, J.'
_cell_length_a 11.8216(3)
_cell_length_b 8.9440(3)
_cell_length_c 10.7080(3)
_cell_angle_alpha 90.
_cell_angle_beta 90.
_cell_angle_gamma 90.
_cell_volume 1132.18
_cell_formula_units_Z 4
_space_group_name_H-M_alt 'P n a 21'
_space_group_IT_number 33
loop_
_space_group_symop_id
_space_group_symop_operation_xyz
1 'x+1/2, -y+1/2, z'
2 '-x+1/2, y+1/2, z+1/2'
3 '-x, -y, z+1/2'
4 'x, y, z'
loop_
_atom_type_symbol
_atom_type_oxidation_number
Ga3+ 3
Cl1- -1
K1+ 1
loop_
_atom_site_label
_atom_site_type_symbol
_atom_site_symmetry_multiplicity
_atom_site_Wyckoff_symbol
_atom_site_fract_x
_atom_site_fract_y
_atom_site_fract_z
_atom_site_B_iso_or_equiv
_atom_site_occupancy
Ga1 Ga3+ 4 a 0.3874(2) 0.3814(3) 0.2443(4) . 1.
Ga2 Ga3+ 4 a 0.1750(2) 0.4317(3) 0.5 . 1.
Cl1 Cl1- 4 a 0.2561(5) 0.2600(6) 0.3706(7) . 1.
Cl2 Cl1- 4 a 0.2861(6) 0.4511(9) 0.6585(8) . 1.
Cl3 Cl1- 4 a 0.2929(7) 0.4842(8) 0.0997(7) . 1.
Cl4 Cl1- 4 a 0.0144(6) 0.3379(7) 0.5524(8) . 1.
Cl5 Cl1- 4 a 0.4708(5) 0.5363(7) 0.3672(9) . 1.
Cl6 Cl1- 4 a 0.1582(6) 0.6298(7) 0.3906(8) . 1.
Cl7 Cl1- 4 a 0.4917(6) 0.1971(8) 0.1908(8) . 1.
K1 K1+ 4 a 0.1168(6) 0.3701(8) 0.8878(10) . 1.
loop_
_atom_site_aniso_label
_atom_site_aniso_type_symbol
_atom_site_aniso_beta_11
_atom_site_aniso_beta_22
_atom_site_aniso_beta_33
_atom_site_aniso_beta_12
_atom_site_aniso_beta_13
_atom_site_aniso_beta_23
Ga1 Ga3+ 0.00017 0.00027 0.00023 0.00011 0.00012 0.00014
Ga2 Ga3+ 0.00016 0.00026 0.00021 0.00011 0.00012 0.00013
Cl1 Cl1- 0.0004 0.00062 0.00051 0.00024 0.00024 0.00029
Cl2 Cl1- 0.00055 0.00028 0.00072 0.00034 0.00028 0.0004
Cl3 Cl1- 0.00067 0.00091 0.00068 0.00033 0.0003 0.00034
Cl4 Cl1- 0.00048 0.00084 0.00075 0.00027 0.00026 0.00033
Cl5 Cl1- 0.0005 0.00091 0.00075 0.00027 0.00033 0.00039
Cl6 Cl1- 0.00048 0.00072 0.00075 0.00028 0.00027 0.00033
Cl7 Cl1- 0.00051 0.00087 0.0006 0.00028 0.00026 0.00031
K1 K1+ 0.00049 0.00102 0.00103 0.00066 0.00036 0.00049
#End of TTdata_12-ICSD

File: 0. Fetching and Rewriting CIFs/cifs/icsd_000013.cif
#(C) 2022 by FIZ Karlsruhe - Leibniz Institute for Information Infrastructure.  All rights reserved.
data_13-ICSD
_database_code_ICSD 13
_audit_creation_date 1980-01-01
_audit_update_record 2012-08-01
_chemical_name_common 'Nonacalcium manganese hydrogen heptakis(phosphate(V))'
_chemical_formula_structural 'Ca9 Mn H (P O4)7'
_chemical_formula_sum 'H1 Ca9 Mn1 O28 P7'
_chemical_name_structure_type Whitlockite#β-Ca3(PO4)2
_exptl_crystal_density_diffrn 3.07
_citation_title
'Crystal structure of manganese-whitlockite, Ca18 Mn2 H2 (P O4)14'
loop_
_citation_id
_citation_journal_full
_citation_year
_citation_journal_volume
_citation_page_first
_citation_page_last
_citation_journal_id_ASTM
primary

;
Acta Crystallographica, Section B: Structural Crystallography and Crystal
Chemistry
; 1976 32 250 253 ACBCAR
loop_
_citation_author_citation_id
_citation_author_name
primary 'Kostiner, E.'
primary 'Rea, J.R.'
_cell_length_a 10.438(2)
_cell_length_b 10.438(2)
_cell_length_c 37.150(10)
_cell_angle_alpha 90.
_cell_angle_beta 90.
_cell_angle_gamma 120.
_cell_volume 3505.29
_cell_formula_units_Z 6
_space_group_name_H-M_alt 'R 3 c H'
_space_group_IT_number 161
loop_
_space_group_symop_id
_space_group_symop_operation_xyz
1 '-x+y, y, z+1/2'
2 'x, x-y, z+1/2'
3 '-y, -x, z+1/2'
4 '-x+y, -x, z'
5 '-y, x-y, z'
6 'x, y, z'
7 '-x+y+2/3, y+1/3, z+5/6'
8 'x+2/3, x-y+1/3, z+5/6'
9 '-y+2/3, -x+1/3, z+5/6'
10 '-x+y+2/3, -x+1/3, z+1/3'
11 '-y+2/3, x-y+1/3, z+1/3'
12 'x+2/3, y+1/3, z+1/3'
13 '-x+y+1/3, y+2/3, z+1/6'
14 'x+1/3, x-y+2/3, z+1/6'
15 '-y+1/3, -x+2/3, z+1/6'
16 '-x+y+1/3, -x+2/3, z+2/3'
17 '-y+1/3, x-y+2/3, z+2/3'
18 'x+1/3, y+2/3, z+2/3'
loop_
_atom_type_symbol
_atom_type_oxidation_number
Mn2+ 2
Ca2+ 2
P5+ 5
O2- -2
H1+ 1
loop_
_atom_site_label
_atom_site_type_symbol
_atom_site_symmetry_multiplicity
_atom_site_Wyckoff_symbol
_atom_site_fract_x
_atom_site_fract_y
_atom_site_fract_z
_atom_site_B_iso_or_equiv
_atom_site_occupancy
Mn1 Mn2+ 6 a 0 0 0 . 1.
Ca1 Ca2+ 18 b 0.2954(1) 0.1585(1) 0.67216(5) . 1.
Ca2 Ca2+ 18 b 0.2813(1) 0.1464(1) 0.56572(4) . 1.
Ca3 Ca2+ 18 b 0.3874(1) 0.1798(1) 0.76784(4) . 1.
P1 P5+ 6 a 0 0 0.75426(8) . 1.
P2 P5+ 18 b 0.3166(1) 0.1431(1) 0.86498(4) . 1.
P3 P5+ 18 b 0.3524(1) 0.1590(1) 0.96737(4) . 1.
O1 O2- 18 b 0.2798(4) 0.0955(4) 0.8259(1) . 1.
O2 O2- 18 b 0.2449(4) 0.2318(4) 0.8783(1) . 1.
O3 O2- 18 b 0.2708(3) 0.0006(3) 0.8868(1) . 1.
O4 O2- 18 b 0.4868(4) 0.2415(3) 0.8711(1) . 1.
O5 O2- 18 b 0.4017(4) 0.1953(3) 0.0075(1) . 1.
O6 O2- 18 b 0.4020(4) 0.0512(4) 0.9542(1) . 1.
O7 O2- 18 b 0.4174(4) 0.3063(4) 0.9473(1) . 1.
O8 O2- 18 b 0.1817(4) 0.0802(3) 0.9629(1) . 1.
O9 O2- 6 a 0 0 0.7972(2) . 1.
O10 O2- 18 b -.0182(4) 0.1303(3) 0.7425(1) . 1.
loop_
_atom_site_aniso_label
_atom_site_aniso_type_symbol
_atom_site_aniso_B_11
_atom_site_aniso_B_22
_atom_site_aniso_B_33
_atom_site_aniso_B_12
_atom_site_aniso_B_13
_atom_site_aniso_B_23
Mn1 Mn2+ 0.68(2) 0.68(2) 0.73(4) 0.34(1) 0 0
Ca1 Ca2+ 2.85(5) 1.49(4) 1.42(4) 1.65(3) -.97(3) -.68(3)
Ca2 Ca2+ 0.75(3) 0.76(3) 0.80(4) 0.40(2) -.03(2) -.06(2)
Ca3 Ca2+ 0.91(3) 0.69(3) 0.82(4) 0.42(2) -.18(2) -.07(2)
P1 P5+ 0.86(11) 0.86(11) 2.14(10) 0.43(6) 0 0
P2 P5+ 0.68(4) 0.61(3) 0.81(4) 0.38(3) 0.02(3) 0.03(3)
P3 P5+ 0.59(3) 0.68(3) 0.67(4) 0.27(3) 0.03(3) 0.06(3)
O1 O2- 1.62(12) 1.45(11) 0.89(10) 0.91(10) 0.13(8) 0.14(8)
O2 O2- 1.40(11) 1.35(11) 1.34(11) 1.03(10) 0.20(8) 0.04(9)
O3 O2- 0.94(9) 0.68(9) 0.82(9) 0.36(7) 0.19(7) 0.27(7)
O4 O2- 0.73(10) 0.57(10) 1.50(12) 0.26(8) 0.22(9) 0.03(8)
O5 O2- 1.61(12) 1.05(10) 0.79(10) 0.69(9) -.44(8) -.12(8)
O6 O2- 1.14(10) 1.29(10) 1.04(10) 0.84(9) -.07(8) -.03(12)
O7 O2- 1.32(11) 0.89(10) 0.88(10) 0.28(8) 0.24(8) 0.28(8)
O8 O2- 0.64(9) 0.83(9) 1.16(11) 0.30(8) -.05(8) -.15(8)
O9 O2- 2.82(21) 2.82(21) 1.84(30) 1.41(11) 0 0
O10 O2- 1.34(11) 0.81(9) 2.25(14) 0.74(9) 0.62(10) 0.40(8)
#End of TTdata_13-ICSD

File: 0. Fetching and Rewriting CIFs/cifs/icsd_000014.cif
#(C) 2022 by FIZ Karlsruhe - Leibniz Institute for Information Infrastructure.  All rights reserved.
data_14-ICSD
_database_code_ICSD 14
_audit_creation_date 1980-01-01
_audit_update_record 2011-08-01
_chemical_name_common 'Lithium neodymium cyclo-tetraphosphate(V)'
_chemical_formula_structural 'Li Nd (P4 O12)'
_chemical_formula_sum 'Li1 Nd1 O12 P4'
_chemical_name_structure_type LiNd(PO3)4
_exptl_crystal_density_diffrn 3.39
_citation_title
'An efficient laser material, lithium neodymium phosphate Li Nd P4 O12'
loop_
_citation_id
_citation_journal_full
_citation_year
_citation_journal_volume
_citation_page_first
_citation_page_last
_citation_journal_id_ASTM
primary

;
Acta Crystallographica, Section B: Structural Crystallography and Crystal
Chemistry
; 1976 32 266 268 ACBCAR
loop_
_citation_author_citation_id
_citation_author_name
primary 'Koizumi, H.'
_cell_length_a 9.844(2)
_cell_length_b 7.008(3)
_cell_length_c 13.25(2)
_cell_angle_alpha 90.
_cell_angle_beta 90.1(2)
_cell_angle_gamma 90.
_cell_volume 914.07
_cell_formula_units_Z 4
_space_group_name_H-M_alt 'I 1 2/c 1'
_space_group_IT_number 15
loop_
_space_group_symop_id
_space_group_symop_operation_xyz
1 '-x, y, -z+1/2'
2 '-x, -y, -z'
3 'x, -y, z+1/2'
4 'x, y, z'
5 '-x+1/2, y+1/2, -z'
6 '-x+1/2, -y+1/2, -z+1/2'
7 'x+1/2, -y+1/2, z'
8 'x+1/2, y+1/2, z+1/2'
loop_
_atom_type_symbol
_atom_type_oxidation_number
Nd3+ 3
P5+ 5
O2- -2
Li1+ 1
loop_
_atom_site_label
_atom_site_type_symbol
_atom_site_symmetry_multiplicity
_atom_site_Wyckoff_symbol
_atom_site_fract_x
_atom_site_fract_y
_atom_site_fract_z
_atom_site_B_iso_or_equiv
_atom_site_occupancy
Nd1 Nd3+ 4 e 0.5 0.5501(1) 0.25 . 1.
P1 P5+ 8 f 0.2247(2) 0.3070(2) 0.3889(1) . 1.
P2 P5+ 8 f 0.3021(2) 0.9081(3) 0.3990(1) . 1.
O1 O2- 8 f 0.1193(5) 0.2551(6) 0.3153(3) . 1.
O2 O2- 8 f 0.3155(5) 0.4689(6) 0.3651(4) . 1.
O3 O2- 8 f 0.1554(4) 0.8642(6) 0.3806(3) . 1.
O4 O2- 8 f 0.4072(4) 0.8490(6) 0.3238(3) . 1.
O5 O2- 8 f 0.1488(4) 0.3364(7) 0.4937(3) . 1.
O6 O2- 8 f 0.3231(4) 0.1321(6) 0.4095(3) . 1.
Li1 Li1+ 4 e 0.5 0.0536(18) 0.25 0.98 1.
loop_
_atom_site_aniso_label
_atom_site_aniso_type_symbol
_atom_site_aniso_beta_11
_atom_site_aniso_beta_22
_atom_site_aniso_beta_33
_atom_site_aniso_beta_12
_atom_site_aniso_beta_13
_atom_site_aniso_beta_23
Nd1 Nd3+ 0.00231 0.00471 0.00086 0 0.00008 0
P1 P5+ 0.00261 0.00614 0.00091 0.00008 0.0002 0.00015
P2 P5+ 0.00287 0.00594 0.00091 -.00006 0.00007 0.00003
O1 O2- 0.00328 0.0063 0.00105 0.00121 0.00031 0.00026
O2 O2- 0.00448 0.00548 0.00188 -.00172 0.00049 0.00042
O3 O2- 0.00334 0.00627 0.00171 0.00026 -.00091 0.0002
O4 O2- 0.0037 0.00634 0.00176 0.00017 0.00104 0.00015
O5 O2- 0.00333 0.00985 0.00064 0.00023 -.00015 -.00036
O6 O2- 0.00329 0.00163 0.00208 0.00085 0.00001 -.00003
#End of TTdata_14-ICSD
