Repository: sgmrawli/MLforComplexity

Fetching the cifs from scratch takes a very long time on a standard PC, the cifs directory here includes the cifs used at the time of uploading. 
The code was created to check for existing cifs 1 by 1, instead of downloading multiple at once which is also possible using ICSDClient

ICSD Access is required for the use of this code, alongside ICSDClient (https://github.com/lrcfmd/ICSDClient)
There should not be a problem with timing out with this code, as each cif is downloaded one by one and a refresher statement is included.

File: 0. Fetching and Rewriting CIFs/cifs/icsd_000015.cif
#(C) 2022 by FIZ Karlsruhe - Leibniz Institute for Information Infrastructure.  All rights reserved.
data_15-ICSD
_database_code_ICSD 15
_audit_creation_date 1980-01-01
_audit_update_record 2009-08-01
_chemical_name_common 'Manganese chromium iodide (0.67/0.33/2) - beta'
_chemical_formula_structural '(Mn0.6666 Cr0.3333) I2'
_chemical_formula_sum 'Cr0.3333 I2 Mn0.6666'
_chemical_name_structure_type CuCl2
_exptl_crystal_density_diffrn 5.06
_citation_title 'Manganese(II) chrome(II) diiodure: phase beta des (Mn, Cr) I2'
loop_
_citation_id
_citation_journal_full
_citation_year
_citation_journal_volume
_citation_page_first
_citation_page_last
_citation_journal_id_ASTM
primary

;
Acta Crystallographica, Section B: Structural Crystallography and Crystal
Chemistry
; 1976 32 311 312 ACBCAR
loop_
_citation_author_citation_id
_citation_author_name
primary 'Guen, L.'
primary 'Nguyen, H.D.'
_cell_length_a 7.441(2)
_cell_length_b 7.448(2)
_cell_length_c 3.978(2)
_cell_angle_alpha 90.
_cell_angle_beta 90.
_cell_angle_gamma 113.66(2)
_cell_volume 201.93
_cell_formula_units_Z 2
_space_group_name_H-M_alt 'B 1 1 2/m'
_space_group_IT_number 12
loop_
_space_group_symop_id
_space_group_symop_operation_xyz
1 '-x, -y, z'
2 '-x, -y, -z'
3 'x, y, -z'
4 'x, y, z'
5 '-x+1/2, -y, z+1/2'
6 '-x+1/2, -y, -z+1/2'
7 'x+1/2, y, -z+1/2'
8 'x+1/2, y, z+1/2'
loop_
_atom_type_symbol
_atom_type_oxidation_number
I1- -1
Mn2+ 2
Cr2+ 2
loop_
_atom_site_label
_atom_site_type_symbol
_atom_site_symmetry_multiplicity
_atom_site_Wyckoff_symbol
_atom_site_fract_x
_atom_site_fract_y
_atom_site_fract_z
_atom_site_B_iso_or_equiv
_atom_site_occupancy
I1 I1- 4 i 0.7374(4) 0.2417(5) 0 . 1.
Mn1 Mn2+ 2 a 0 0 0 . 0.6666
Cr1 Cr2+ 2 a 0 0 0 . 0.3333
loop_
_atom_site_aniso_label
_atom_site_aniso_type_symbol
_atom_site_aniso_beta_11
_atom_site_aniso_beta_22
_atom_site_aniso_beta_33
_atom_site_aniso_beta_12
_atom_site_aniso_beta_13
_atom_site_aniso_beta_23
I1 I1- 0.0083 0.0069 0.0023 0.0014 0 0
Mn1 Mn2+ 0.01 0.0012 0.026 0.002 0 0
Cr1 Cr2+ 0.1 0.0012 0.026 0.002 0 0
#End of TTdata_15-ICSD

File: 0. Fetching and Rewriting CIFs/cifs/icsd_000016.cif
#(C) 2022 by FIZ Karlsruhe - Leibniz Institute for Information Infrastructure.  All rights reserved.
data_16-ICSD
_database_code_ICSD 16
_audit_creation_date 1980-01-01
_audit_update_record 2006-04-01
_chemical_name_common 'Dithallium lead hexanitrocuprate'
_chemical_formula_structural 'Tl2 Pb (Cu (N O2)6)'
_chemical_formula_sum 'Cu1 N6 O12 Pb1 Tl2'
_chemical_name_structure_type K2Pb(Cu(NO2)6)
_exptl_crystal_density_diffrn 5.13
_diffrn_ambient_temperature 295.
_citation_title 'Thallium lead hexanitrocuprate(II) at 295 K'
loop_
_citation_id
_citation_journal_full
_citation_year
_citation_journal_volume
_citation_page_first
_citation_page_last
_citation_journal_id_ASTM
primary

;
Acta Crystallographica, Section B: Structural Crystallography and Crystal
Chemistry
; 1976 32 326 328 ACBCAR
loop_
_citation_author_citation_id
_citation_author_name
primary 'Takagi, S.'
primary 'Joesten, M.D.'
primary 'Lenhert, P.G.'
_cell_length_a 10.7344(5)
_cell_length_b 10.7344(5)
_cell_length_c 10.7344(5)
_cell_angle_alpha 90.
_cell_angle_beta 90.
_cell_angle_gamma 90.
_cell_volume 1236.9
_cell_formula_units_Z 4
_space_group_name_H-M_alt 'F m -3'
_space_group_IT_number 202
loop_
_space_group_symop_id
_space_group_symop_operation_xyz
1 'z, x, -y'
2 'y, z, -x'
3 'x, y, -z'
4 '-z, -x, y'
5 '-y, -z, x'
6 '-x, -y, z'
7 'z, -x, y'
8 'y, -z, x'
9 'x, -y, z'
10 '-z, x, -y'
11 '-y, z, -x'
12 '-x, y, -z'
13 '-z, x, y'
14 '-y, z, x'
15 '-x, y, z'
16 'z, -x, -y'
17 'y, -z, -x'
18 'x, -y, -z'
19 '-z, -x, -y'
20 '-y, -z, -x'
21 '-x, -y, -z'
22 'z, x, y'
23 'y, z, x'
24 'x, y, z'
25 'z, x+1/2, -y+1/2'
26 'y, z+1/2, -x+1/2'
27 'x, y+1/2, -z+1/2'
28 '-z, -x+1/2, y+1/2'
29 '-y, -z+1/2, x+1/2'
30 '-x, -y+1/2, z+1/2'
31 'z, -x+1/2, y+1/2'
32 'y, -z+1/2, x+1/2'
33 'x, -y+1/2, z+1/2'
34 '-z, x+1/2, -y+1/2'
35 '-y, z+1/2, -x+1/2'
36 '-x, y+1/2, -z+1/2'
37 '-z, x+1/2, y+1/2'
38 '-y, z+1/2, x+1/2'
39 '-x, y+1/2, z+1/2'
40 'z, -x+1/2, -y+1/2'
41 'y, -z+1/2, -x+1/2'
42 'x, -y+1/2, -z+1/2'
43 '-z, -x+1/2, -y+1/2'
44 '-y, -z+1/2, -x+1/2'
45 '-x, -y+1/2, -z+1/2'
46 'z, x+1/2, y+1/2'
47 'y, z+1/2, x+1/2'
48 'x, y+1/2, z+1/2'
49 'z+1/2, x, -y+1/2'
50 'y+1/2, z, -x+1/2'
51 'x+1/2, y, -z+1/2'
52 '-z+1/2, -x, y+1/2'
53 '-y+1/2, -z, x+1/2'
54 '-x+1/2, -y, z+1/2'
55 'z+1/2, -x, y+1/2'
56 'y+1/2, -z, x+1/2'
57 'x+1/2, -y, z+1/2'
58 '-z+1/2, x, -y+1/2'
59 '-y+1/2, z, -x+1/2'
60 '-x+1/2, y, -z+1/2'
61 '-z+1/2, x, y+1/2'
62 '-y+1/2, z, x+1/2'
63 '-x+1/2, y, z+1/2'
64 'z+1/2, -x, -y+1/2'
65 'y+1/2, -z, -x+1/2'
66 'x+1/2, -y, -z+1/2'
67 '-z+1/2, -x, -y+1/2'
68 '-y+1/2, -z, -x+1/2'
69 '-x+1/2, -y, -z+1/2'
70 'z+1/2, x, y+1/2'
71 'y+1/2, z, x+1/2'
72 'x+1/2, y, z+1/2'
73 'z+1/2, x+1/2, -y'
74 'y+1/2, z+1/2, -x'
75 'x+1/2, y+1/2, -z'
76 '-z+1/2, -x+1/2, y'
77 '-y+1/2, -z+1/2, x'
78 '-x+1/2, -y+1/2, z'
79 'z+1/2, -x+1/2, y'
80 'y+1/2, -z+1/2, x'
81 'x+1/2, -y+1/2, z'
82 '-z+1/2, x+1/2, -y'
83 '-y+1/2, z+1/2, -x'
84 '-x+1/2, y+1/2, -z'
85 '-z+1/2, x+1/2, y'
86 '-y+1/2, z+1/2, x'
87 '-x+1/2, y+1/2, z'
88 'z+1/2, -x+1/2, -y'
89 'y+1/2, -z+1/2, -x'
90 'x+1/2, -y+1/2, -z'
91 '-z+1/2, -x+1/2, -y'
92 '-y+1/2, -z+1/2, -x'
93 '-x+1/2, -y+1/2, -z'
94 'z+1/2, x+1/2, y'
95 'y+1/2, z+1/2, x'
96 'x+1/2, y+1/2, z'
loop_
_atom_type_symbol
_atom_type_oxidation_number
Cu2+ 2
Pb2+ 2
Tl1+ 1
O2- -2
N3+ 3
loop_
_atom_site_label
_atom_site_type_symbol
_atom_site_symmetry_multiplicity
_atom_site_Wyckoff_symbol
_atom_site_fract_x
_atom_site_fract_y
_atom_site_fract_z
_atom_site_B_iso_or_equiv
_atom_site_occupancy
Cu1 Cu2+ 4 a 0 0 0 1.35 1.
Pb1 Pb2+ 4 b 0 0 0.5 1.47 1.
Tl1 Tl1+ 8 c 0.25 0.25 0.25 2.95 1.
O1 O2- 48 h 0.09922(31) 0 0.25861(31) . 1.
N1 N3+ 24 e 0 0 0.19727(53) . 1.
loop_
_atom_site_aniso_label
_atom_site_aniso_type_symbol
_atom_site_aniso_B_11
_atom_site_aniso_B_22
_atom_site_aniso_B_33
_atom_site_aniso_B_12
_atom_site_aniso_B_13
_atom_site_aniso_B_23
O1 O2- 2.01 3.21 3.38 0 -.38 0
N1 N3+ 2.26 1.75 2.61 0 0 0
#End of TTdata_16-ICSD

File: 0. Fetching and Rewriting CIFs/cifs/icsd_000017.cif
#(C) 2022 by FIZ Karlsruhe - Leibniz Institute for Information Infrastructure.  All rights reserved.
data_17-ICSD
_database_code_ICSD 17
_audit_creation_date 1980-01-01
_audit_update_record 2016-08-01
_chemical_name_common 'Dipotassium trans-bis(carbonato)tetraaquacobaltate(II)'
_chemical_formula_structural 'K2 (Co (C O3)2 (H2 O)4)'
_chemical_formula_sum 'C2 H8 Co1 K2 O10'
_chemical_name_structure_type K2Co(CO3)2(H2O)4
_exptl_crystal_density_diffrn 2.3
_citation_title

;
The crystal and molecular structure of dipotassium
trans-dicarbonato-tetraaquocobalt(II), trans-K2 (Co (Co3)2 (H2 O)4)
;
loop_
_citation_id
_citation_journal_full
_citation_year
_citation_journal_volume
_citation_page_first
_citation_page_last
_citation_journal_id_ASTM
primary

;
Acta Crystallographica, Section B: Structural Crystallography and Crystal
Chemistry
; 1976 32 466 470 ACBCAR
loop_
_citation_author_citation_id
_citation_author_name
primary 'Harlow, R.L.'
primary 'Simonsen, S.H.'
_cell_length_a 11.450(1)
_cell_length_b 6.184(1)
_cell_length_c 6.817(1)
_cell_angle_alpha 90.
_cell_angle_beta 99.46(1)
_cell_angle_gamma 90.
_cell_volume 476.13
_cell_formula_units_Z 2
_space_group_name_H-M_alt 'P 1 21/n 1'
_space_group_IT_number 14
loop_
_space_group_symop_id
_space_group_symop_operation_xyz
1 '-x+1/2, y+1/2, -z+1/2'
2 '-x, -y, -z'
3 'x+1/2, -y+1/2, z+1/2'
4 'x, y, z'
loop_
_atom_type_symbol
_atom_type_oxidation_number
Co2+ 2
K1+ 1
C4+ 4
O2- -2
H1+ 1
loop_
_atom_site_label
_atom_site_type_symbol
_atom_site_symmetry_multiplicity
_atom_site_Wyckoff_symbol
_atom_site_fract_x
_atom_site_fract_y
_atom_site_fract_z
_atom_site_U_iso_or_equiv
_atom_site_occupancy
Co1 Co2+ 2 a 0.5 0.5 0.5 . 1.
K1 K1+ 4 e 0.31494(2) 0.14754(4) 0.08588(4) . 1.
C1 C4+ 4 e 0.32086(9) 0.15262(16) 0.57845(14) . 1.
O1 O2- 4 e 0.34941(7) 0.30923(13) 0.47004(12) . 1.
O2 O2- 4 e 0.21909(7) 0.06173(15) 0.53204(13) . 1.
O3 O2- 4 e 0.39374(7) 0.08714(15) 0.73204(12) . 1.
O4 O2- 4 e 0.59270(7) 0.27205(15) 0.70310(13) . 1.
O5 O2- 4 e 0.55212(9) 0.33189(15) 0.25671(14) . 1.
H1 H1+ 4 e 0.633 0.325 0.821 0.059(8) 1.
H2 H1+ 4 e 0.524(2) 0.216(4) 0.719(4) 0.047(7) 1.
H3 H1+ 4 e 0.606(1) 0.386(3) 0.196(3) 0.014(4) 1.
H4 H1+ 4 e 0.576(2) 0.207(4) 0.267(4) 0.041(6) 1.
loop_
_atom_site_aniso_label
_atom_site_aniso_type_symbol
_atom_site_aniso_U_11
_atom_site_aniso_U_22
_atom_site_aniso_U_33
_atom_site_aniso_U_12
_atom_site_aniso_U_13
_atom_site_aniso_U_23
Co1 Co2+ 0.0984(8) 0.1065(8) 0.1195(8) -0.0029(6) 0.0185(5) 0.0134(6)
K1 K1+ 0.1825(10) 0.1521(10) 0.1648(10) -0.0018(7) 0.0445(7) -0.0058(7)
C1 C4+ 0.0127(4) 0.0106(4) 0.0121(4) -0.0002(3) 0.0039(3) -0.0012(3)
O1 O2- 0.0137(3) 0.0152(3) 0.0154(3) -0.0030(3) 0.0012(2) 0.0039(3)
O2 O2- 0.0138(3) 0.0172(3) 0.0209(4) -0.0046(3) 0.0043(3) -0.0013(3)
O3 O2- 0.0192(4) 0.0166(4) 0.0144(3) -0.0017(3) 0.0004(3) 0.0034(3)
O4 O2- 0.0137(3) 0.0176(4) 0.0183(3) -0.0001(3) 0.0011(3) 0.0028(3)
O5 O2- 0.0232(4) 0.0150(4) 0.0216(4) 0.0017(3) 0.0108(3) 0.0005(3)
#End of TTdata_17-ICSD

File: 0. Fetching and Rewriting CIFs/cifs/icsd_000018.cif
#(C) 2022 by FIZ Karlsruhe - Leibniz Institute for Information Infrastructure.  All rights reserved.
data_18-ICSD
_database_code_ICSD 18
_audit_creation_date 1986-08-12
_audit_update_record 2004-10-01
_chemical_name_common 'Tricalcium bis(hydrogensilicate) dihydrate'
_chemical_formula_structural 'Ca3 (H Si O4)2 (H2 O)2'
_chemical_formula_sum 'H6 Ca3 O10 Si2'
_chemical_name_mineral Afwillite
_exptl_crystal_density_diffrn 2.65
_citation_title 'A re-investigation of the structure of afwillite'
loop_
_citation_id
_citation_journal_full
_citation_year
_citation_journal_volume
_citation_page_first
_citation_page_last
_citation_journal_id_ASTM
primary

;
Acta Crystallographica, Section B: Structural Crystallography and Crystal
Chemistry
; 1976 32 475 480 ACBCAR
loop_
_citation_author_citation_id
_citation_author_name
primary 'Malik, K.M.A.'
primary 'Jeffery, J.W.'
_cell_length_a 16.278(1)
_cell_length_b 5.6321(4)
_cell_length_c 13.236(1)
_cell_angle_alpha 90.
_cell_angle_beta 134.898(3)
_cell_angle_gamma 90.
_cell_volume 859.58
_cell_formula_units_Z 4
_space_group_name_H-M_alt 'C 1 c 1'
_space_group_IT_number 9
loop_
_space_group_symop_id
_space_group_symop_operation_xyz
1 'x, -y, z+1/2'
2 'x, y, z'
3 'x+1/2, -y+1/2, z+1/2'
4 'x+1/2, y+1/2, z'
loop_
_atom_type_symbol
_atom_type_oxidation_number
Ca2+ 2
Si4+ 4
O2- -2
H1+ 1
loop_
_atom_site_label
_atom_site_type_symbol
_atom_site_symmetry_multiplicity
_atom_site_Wyckoff_symbol
_atom_site_fract_x
_atom_site_fract_y
_atom_site_fract_z
_atom_site_U_iso_or_equiv
_atom_site_occupancy
Ca1 Ca2+ 4 a 0.19680(5) 0.03703(6) 0.29200(5) . 1.
Ca2 Ca2+ 4 a 0.80171(4) 0.04990(7) 0.21213(5) . 1.
Ca3 Ca2+ 4 a 0.50392(4) 0.02829(7) 0.03131(6) . 1.
Si1 Si4+ 4 a 0.11768(6) 0.05129(10) 0.00184(7) . 1.
Si2 Si4+ 4 a 0.86923(6) 0.98073(10) 0.00188(7) . 1.
O1 O2- 4 a 0.99020(15) 0.90943(34) 0.34297(18) . 1.
O2 O2- 4 a 0.00197(15) 0.90887(33) 0.15827(18) . 1.
O3 O2- 4 a 0.78272(14) 0.97821(29) 0.02343(18) . 1.
O4 O2- 4 a 0.21228(15) 0.05467(27) 0.98665(19) . 1.
O5 O2- 4 a 0.33680(15) 0.73414(27) 0.39691(17) . 1.
O6 O2- 4 a 0.36651(16) 0.26997(30) 0.44054(21) . 1.
O7 O2- 4 a 0.15230(15) 0.27093(26) 0.10640(18) . 1.
O8 O2- 4 a 0.13667(15) 0.80824(26) 0.08125(19) . 1.
O9 O2- 4 a 0.59284(16) 0.89321(35) 0.26963(20) . 1.
O10 O2- 4 a 0.41837(20) 0.96957(40) 0.26654(26) . 1.
H1 H1+ 4 a 0.496 0.415 0.243 0.0102 1.
H2 H1+ 4 a 0.228 0.24 0 0.0101 1.
H3 H1+ 4 a 0.15 0.45 0.375 0.014 1.
H4 H1+ 4 a 0.03 0.36 0.27 0.014 1.
H5 H1+ 4 a 0.43 0.105 0.312 0.0197 1.
H6 H1+ 4 a 0.346 0.975 0.164 0.0197 1.
loop_
_atom_site_aniso_label
_atom_site_aniso_type_symbol
_atom_site_aniso_U_11
_atom_site_aniso_U_22
_atom_site_aniso_U_33
_atom_site_aniso_U_12
_atom_site_aniso_U_13
_atom_site_aniso_U_23
Ca1 Ca2+ 0.0061 0.0066 0.0063 0.00065 0.0042 0.0004
Ca2 Ca2+ 0.0067 0.11 0.0078 -.00255 0.00515 0.0001
Ca3 Ca2+ 0.006 0.0071 0.128 0.0017 0.0057 0.0006
Si1 Si4+ 0.0063 0.0063 0.0057 -.0015 0.0042 -.0006
Si2 Si4+ 0.006 0.0054 0.006 0.0001 0.00435 -.0001
O1 O2- 0.0072 0.018 0.0073 -.00085 0.0039 0.001
O2 O2- 0.0067 0.0171 0.0069 0.0019 0.00415 0.0014
O3 O2- 0.0089 0.0123 0.01 -.00025 0.00775 -.0006
O4 O2- 0.0113 0.0095 0.0135 -.00175 0.0103 -.0021
O5 O2- 0.0093 0.0072 0.0075 0.00365 0.00585 0.001
O6 O2- 0.01 0.0091 0.0139 -.003 0.00795 -.00085
O7 O2- 0.0102 0.0073 0.0099 -.00165 0.00775 -.00015
O8 O2- 0.0108 0.0076 0.011 0.0017 0.00825 -.0002
O9 O2- 0.0124 0.0159 0.0128 -.00215 0.00825 0.00055
O10 O2- 0.0194 0.0186 0.0226 0.00735 0.01395 0.0032
#End of TTdata_18-ICSD

File: 0. Fetching and Rewriting CIFs/cifs/icsd_000019.cif
#(C) 2022 by FIZ Karlsruhe - Leibniz Institute for Information Infrastructure.  All rights reserved.
data_19-ICSD
_database_code_ICSD 19
_audit_creation_date 1980-01-01
_audit_update_record 2012-08-01
_chemical_name_common 'Tetrasodium carbonyldiphosphonate(IV) dihydrate'
_chemical_formula_structural 'Na4 (C O (P O3)2) (H2 O)2'
_chemical_formula_sum 'C1 H4 Na4 O9 P2'
_exptl_crystal_density_diffrn 2.24
_citation_title

;
The crystal and molecular structure of carbonyldiphosphonate tetrasodium
dihydrate
;
loop_
_citation_id
_citation_journal_full
_citation_year
_citation_journal_volume
_citation_page_first
_citation_page_last
_citation_journal_id_ASTM
primary

;
Acta Crystallographica, Section B: Structural Crystallography and Crystal
Chemistry
; 1976 32 488 492 ACBCAR
loop_
_citation_author_citation_id
_citation_author_name
primary 'Uchtman, V.A.'
primary 'Jandacek, R.J.'
_cell_length_a 8.489(1)
_cell_length_b 8.489(1)
_cell_length_c 6.468(1)
_cell_angle_alpha 90.
_cell_angle_beta 90.
_cell_angle_gamma 90.
_cell_volume 466.1
_cell_formula_units_Z 2
_space_group_name_H-M_alt 'P -4'
_space_group_IT_number 81
loop_
_space_group_symop_id
_space_group_symop_operation_xyz
1 '-y, x, -z'
2 'y, -x, -z'
3 '-x, -y, z'
4 'x, y, z'
loop_
_atom_type_symbol
_atom_type_oxidation_number
P4+ 4
C2+ 2
O2- -2
H1+ 1
Na1+ 1
loop_
_atom_site_label
_atom_site_type_symbol
_atom_site_symmetry_multiplicity
_atom_site_Wyckoff_symbol
_atom_site_fract_x
_atom_site_fract_y
_atom_site_fract_z
_atom_site_B_iso_or_equiv
_atom_site_occupancy
P1 P4+ 4 h 0.3313(1) -.0913(1) 0.2070(2) . 1.
C1 C2+ 2 g 0.5 0 0.3502(10) . 1.
O1 O2- 2 g 0.5 0 0.5454(8) . 1.
O2 O2- 4 h 0.3879(4) -.2624(4) 0.1937(5) . 1.
O3 O2- 4 h 0.1843(4) -.0699(5) 0.3366(5) . 1.
O4 O2- 4 h 0.3242(4) -.0110(4) -.0035(5) . 1.
O5 O2- 4 h 0.3201(5) 0.3467(5) 0.3423(5) . 1.
H1 H1+ 4 h 0.413(8) 0.324(8) 0.293(9) . 1.
H2 H1+ 4 h 0.311(9) 0.355(9) 0.461(16) . 1.
Na1 Na1+ 4 h 0.0708(2) 0.1813(2) 0.2987(3) . 1.
Na2 Na1+ 4 h 0.4614(3) 0.2006(3) 0.8620(3) . 1.
loop_
_atom_site_aniso_label
_atom_site_aniso_type_symbol
_atom_site_aniso_beta_11
_atom_site_aniso_beta_22
_atom_site_aniso_beta_33
_atom_site_aniso_beta_12
_atom_site_aniso_beta_13
_atom_site_aniso_beta_23
P1 P4+ 0.00274 0.00353 0.00284 -.00044 -.00001 0.00002
C1 C2+ 0.00505 0.00222 0.00427 0.00014 0 0
O1 O2- 0.01003 0.01028 0.00311 -.00459 0 0
O2 O2- 0.00519 0.00489 0.01107 -.00006 -.00158 -.00145
O3 O2- 0.00455 0.00845 0.00666 -.00013 0.00111 -.00103
O4 O2- 0.00822 0.00759 0.00471 -.00171 -.00171 0.00289
O5 O2- 0.00739 0.00983 0.01009 0.00208 -.00018 0.00226
Na1 Na1+ 0.00611 0.0067 0.00628 -.00074 -.00083 0.00286
Na2 Na1+ 0.00565 0.00719 0.00865 0.00047 0.0002 0.00329
#End of TTdata_19-ICSD

File: 0. Fetching and Rewriting CIFs/cifs/icsd_000020.cif
#(C) 2022 by FIZ Karlsruhe - Leibniz Institute for Information Infrastructure.  All rights reserved.
data_20-ICSD
_database_code_ICSD 20
_audit_creation_date 1980-01-01
_audit_update_record 2009-08-01
_chemical_name_common 'Trisodium trioxothioarsenate(V) heptahydrate'
_chemical_formula_structural 'Na3 (As O3 S) (H2 O)7'
_chemical_formula_sum 'H14 As1 Na3 O10 S1'
_exptl_crystal_density_diffrn 1.98
_citation_title 'Structure christalline de Na3 As O3 (H2 O)7'
loop_
_citation_id
_citation_journal_full
_citation_year
_citation_journal_volume
_citation_page_first
_citation_page_last
_citation_journal_id_ASTM
primary

;
Acta Crystallographica, Section B: Structural Crystallography and Crystal
Chemistry
; 1976 32 516 520 ACBCAR
loop_
_citation_author_citation_id
_citation_author_name
primary 'Palazzi, M.'
_cell_length_a 6.708(3)
_cell_length_b 6.920(1)
_cell_length_c 12.681(3)
_cell_angle_alpha 90.
_cell_angle_beta 90.
_cell_angle_gamma 91.85(5)
_cell_volume 588.34
_cell_formula_units_Z 2
_space_group_name_H-M_alt 'P 1 1 21'
_space_group_IT_number 4
loop_
_space_group_symop_id
_space_group_symop_operation_xyz
1 '-x, -y, z+1/2'
2 'x, y, z'
loop_
_atom_type_symbol
_atom_type_oxidation_number
As5+ 5
S2- -2
O2- -2
Na1+ 1
H1+ 1
loop_
_atom_site_label
_atom_site_type_symbol
_atom_site_symmetry_multiplicity
_atom_site_Wyckoff_symbol
_atom_site_fract_x
_atom_site_fract_y
_atom_site_fract_z
_atom_site_B_iso_or_equiv
_atom_site_occupancy
As1 As5+ 2 a 0.1997(2) 0.1976(2) 0.35 . 1.
S1 S2- 2 a 0.1425(7) 0.1123(6) 0.1904(4) . 1.
O1 O2- 2 a 0.3169(21) 0.0210(19) 0.4076(11) . 1.
O2 O2- 2 a -.0175(16) 0.2335(16) 0.4139(9) . 1.
O3 O2- 2 a 0.3397(16) 0.4023(17) 0.3598(14) . 1.
O4 O2- 2 a 0.3730(21) 0.7023(17) 0.2264(10) . 1.
O5 O2- 2 a 0.2926(17) 0.0641(17) 0.8946(11) . 1.
O6 O2- 2 a 0.1047(19) 0.7028(19) 0.4479(10) . 1.
O7 O2- 2 a 0.4917(22) 0.4915(20) 0.5537(11) . 1.
O8 O2- 2 a 0.2670(21) 0.5298(19) 0.8104(11) . 1.
O9 O2- 2 a 0.3758(18) 0.9679(16) 0.6192(10) . 1.
O10 O2- 2 a 0.0064(21) 0.3727(17) 0.6085(11) . 1.
Na1 Na1+ 2 a 0.2246(13) 0.2019(12) 0.7323(6) . 1.
Na2 Na1+ 2 a 0.2133(11) 0.6602(10) 0.6311(6) . 1.
Na3 Na1+ 2 a 0.2181(11) 0.3382(11) 0.9934(6) . 1.
H1 H1+ 2 a 0.375 0.589 0.268 2.59 1.
H2 H1+ 2 a 0.416 0.67 0.162 2.59 1.
H3 H1+ 2 a 0.203 -.052 0.908 2.36 1.
H4 H1+ 2 a 0.429 0.02 0.89 2.36 1.
H5 H1+ 2 a 0.146 0.584 0.422 2.86 1.
H6 H1+ 2 a 0.206 0.801 0.411 2.86 1.
H7 H1+ 2 a 0.416 0.435 0.499 2.87 1.
H8 H1+ 2 a 0.526 0.395 0.608 2.87 1.
H9 H1+ 2 a 0.39 0.578 0.82 2.86 1.
H10 H1+ 2 a 0.387 0.01 0.546 2.26 1.
H11 H1+ 2 a 0.472 0.042 0.659 2.26 1.
H12 H1+ 2 a -.03 0.331 0.529 2.92 1.
H13 H1+ 2 a 0.88 0.317 0.637 2.92 1.
H14 H1+ 2 a 0.182 0.607 0.862 2.86 1.
loop_
_atom_site_aniso_label
_atom_site_aniso_type_symbol
_atom_site_aniso_beta_11
_atom_site_aniso_beta_22
_atom_site_aniso_beta_33
_atom_site_aniso_beta_12
_atom_site_aniso_beta_13
_atom_site_aniso_beta_23
As1 As5+ 0.0077 0.0081 0.0022 0.0002 -.0001 0.0001
S1 S2- 0.0111 0.0098 0.0032 0.0004 -.0005 -.0002
O1 O2- 0.018 0.0156 0.0035 0.0017 -.0002 0.0006
O2 O2- 0.009 0.012 0.0035 0.00002 -.0002 -.0007
O3 O2- 0.0107 0.0164 0.0049 0.0014 -.0014 -.0016
O4 O2- 0.0211 0.009 0.0034 -.0001 0.0002 -.0013
O5 O2- 0.0114 0.0097 0.0044 -.0008 0.0009 0.0013
O6 O2- 0.0128 0.0172 0.0042 -.0038 0.0011 0.0014
O7 O2- 0.0181 0.0172 0.0034 0.0033 -.0012 0.0004
O8 O2- 0.0191 0.0157 0.0042 0.0042 0.0016 -.0004
O9 O2- 0.0095 0.0109 0.0038 -.0001 0.0008 0.0015
O10 O2- 0.0175 0.01 0.0046 -.0007 -.0006 0.0002
Na1 Na1+ 0.0193 0.0162 0.0039 0.0038 -.0004 -.0006
Na2 Na1+ 0.013 0.0127 0.0041 0.0004 -.0007 -.001
Na3 Na1+ 0.0132 0.0172 0.0047 0.0026 0.001 0.0006
#End of TTdata_20-ICSD
